Repository: 1Vewton/OctoPingPong

## 背景

> **English version:** [README](./README.en.md)

乒乓球作为一项对场地要求相对灵活、运动强度可调节的运动，非常适合特殊群体进行康复训练和日常锻炼。然而，市面上主流的乒乓球拍均基于普通成年人的手部尺寸（掌宽约 8-10cm，握柄周长约 8-12cm）和力量标准设计。

对于侏儒症患者（通常指成年后身高低于 147cm，手部尺寸、臂长及肌肉力量均显著小于常人的群体）而言，现有球拍存在以下痛点：
1. 重量过载：标准球拍重量通常在 170g-200g 之间，对于手部力量较小的患者，挥拍惯性大，易造成手腕及肘关节劳损。
2. 握柄不适：标准握柄过粗、过长，患者难以"正手利"或"反手利"灵活转换，甚至无法完全握住手柄，存在脱手风险。
3. 重心失衡：普通球拍重心靠近拍头，对于臂长较短的患者，力矩效应被放大，操控难度显著增加。

## 目标
本项目Octo乒乓球拍旨在设计一款专为侏儒症患者定制的乒乓球拍，核心目标是轻量化: 
1. 减重目标：将成品球拍总重控制在110g - 130g之间（比标准球拍减重 30%-40%），降低运动中的关节负荷。
2. 握持优化：设计可调节或超细短柄结构，适配掌宽 <7cm 的用户，确保握持稳固且转换灵活。
3. 重心后移：通过材料与结构设计，将球拍平衡点向拍柄方向移动，减小转动惯量，提升操控灵敏度。

File: 阶段3-实验与测试/Sample Dimension Measurement Record.en.md
# Sample Dimension Measurement Record

## Measurement Date

2026-07-09

## Sample Dimension Data

| Measurement item | Value (cm) |
| :------- | :-------: |
| Thickness | 0.5 |
| Length | 20.8 |
| Width at the widest point | 13.6 |
| Weight (without rubbers) | 50.0 |

---

## Remarks

- The thickness of 0.5 cm is the overall thickness of the sample.
- Sample type: a fully bonded racket blank (including the handle).
- Length 20.8 cm, width at the widest point 13.6 cm.

## Deviation Analysis (vs. the Octo Final Design Scheme)

| Parameter | Measured sample value | Design target value | Deviation | Remarks |
| :--- | :--------: | :--------: | :-: | :--- |
| Thickness | 5.0 mm | 5.0–5.6 mm | — | ✅ Within the target range |
| Weight (without rubbers) | 50.0 g | 45–52 g (no-counterweight Scheme 3) | **+5 to −2 g** | ✅ Within the target range or slightly above the upper limit |
| Overall racket length | 208 mm | ~225 mm (racket face 157 + handle 68) | **−17 mm** | ⚠️ Fabrication deviation, on the short side |
| Width at the widest point | 136 mm | 150 mm | **−14 mm** | ⚠️ Fabrication deviation, on the narrow side |

> Confirmed to be a dimensional deviation arising during fabrication, not an intentional design adjustment.

## Volume and Density Data

| Measurement method | Measured volume (ml) | Back-calculated density (g/cm³) | Assessment |
| :------- | :-----------: | :--------------: | :--- |
| Quartz-sand method | 200.0 | 0.250 | ❌ About 60 % too large (sand-porosity problem) |
| Water-displacement method (cling-film sealed) | **125.0** | **0.400** | ✅ **Reasonable** |

### Verification of Density Reasonableness

- Measured weight 50.0 g, water-displacement volume 125.0 ml → $\rho = 0.400\ \text{g/cm}^3$
- Expected reasonable density range of the composite structure in the design scheme: **0.35–0.45 g/cm³**
- **0.400 g/cm³ lies within this range, so the data are reasonable ✅**
- The layer-weighted mean theoretical density is about 0.38 g/cm³; the measured 0.400 g/cm³ is slightly higher than the theoretical value, which may be attributed to the contribution of the glue and the surface coating, and is a normal deviation.

File: 阶段3-实验与测试/样品尺寸测量记录.md
# 样品尺寸测量记录

## 测量日期
2026-07-09

## 样品尺寸数据

| 测量项目 | 数值 (cm) |
| :------- | :-------: |
| 厚度     |   0.5     |
| 长度     |  20.8     |
| 最宽处宽度 |  13.6   |
| 重量（无套胶） |   50.0  |

---

## 备注
- 厚度 0.5 cm 为样品整体厚度。
- 样品类型：已粘合完成的球拍胚体（含握柄）。
- 长度 20.8 cm，最宽处宽度 13.6 cm。

## 偏差分析（vs Octo 最终设计方案）
| 参数 | 样品实测值 | 设计目标值 | 偏差 | 说明 |
| :--- | :--------: | :--------: | :-: | :--- |
| 厚度 | 5.0 mm | 5.0–5.6 mm | — | ✅ 在目标范围内 |
| 重量（无套胶） | 50.0 g | 45–52 g（无配重方案三） | **+5 至 −2 g** | ✅ 在目标范围内或略超上限 |
| 整拍全长 | 208 mm | ~225 mm（拍面 157 + 握柄 68） | **−17 mm** | ⚠️ 加工偏差，偏短 |
| 最宽处宽度 | 136 mm | 150 mm | **−14 mm** | ⚠️ 加工偏差，偏窄 |

> 经确认为加工过程中产生的尺寸偏差，非有意设计调整。

## 体积与密度数据

| 测量方法 | 实测体积 (ml) | 反推密度 (g/cm³) | 评估 |
| :------- | :-----------: | :--------------: | :--- |
| 石英砂法 | 200.0 | 0.250 | ❌ 偏大约 60%（砂孔隙率问题） |
| 排水法（保鲜膜密封） | **125.0** | **0.400** | ✅ **合理** |

### 密度合理性验证
- 实测重量 50.0 g，排水法体积 125.0 ml → $\rho = 0.400\ \text{g/cm}^3$
- 设计方案复合结构预期合理密度范围：**0.35–0.45 g/cm³**
- **0.400 g/cm³ 在此范围内，数据合理 ✅**
- 各层加权平均理论密度约为 0.38 g/cm³，实测 0.400 g/cm³ 略高于理论值，可归因于胶水与表面涂层的贡献，属正常偏差。
