Repository: 1Vewton/OctoPingPong

## 背景

> **English version:** [README](./README.en.md)

乒乓球作为一项对场地要求相对灵活、运动强度可调节的运动，非常适合特殊群体进行康复训练和日常锻炼。然而，市面上主流的乒乓球拍均基于普通成年人的手部尺寸（掌宽约 8-10cm，握柄周长约 8-12cm）和力量标准设计。

对于侏儒症患者（通常指成年后身高低于 147cm，手部尺寸、臂长及肌肉力量均显著小于常人的群体）而言，现有球拍存在以下痛点：
1. 重量过载：标准球拍重量通常在 170g-200g 之间，对于手部力量较小的患者，挥拍惯性大，易造成手腕及肘关节劳损。
2. 握柄不适：标准握柄过粗、过长，患者难以"正手利"或"反手利"灵活转换，甚至无法完全握住手柄，存在脱手风险。
3. 重心失衡：普通球拍重心靠近拍头，对于臂长较短的患者，力矩效应被放大，操控难度显著增加。

## 目标
本项目Octo乒乓球拍旨在设计一款专为侏儒症患者定制的乒乓球拍，核心目标是轻量化: 
1. 减重目标：将成品球拍总重控制在110g - 130g之间（比标准球拍减重 30%-40%），降低运动中的关节负荷。
2. 握持优化：设计可调节或超细短柄结构，适配掌宽 <7cm 的用户，确保握持稳固且转换灵活。
3. 重心后移：通过材料与结构设计，将球拍平衡点向拍柄方向移动，减小转动惯量，提升操控灵敏度。

File: 阶段2-调研以及材料准备/细柄拍及可调配重长度握柄设计报告.md
# 细柄拍及可调配重/长度握柄设计报告

> **English version:** [Design Report on Slim-Handle and Adjustable Counterweight and Length Handles](./Design%20Report%20on%20Slim-Handle%20and%20Adjustable%20Counterweight%20and%20Length%20Handles.en.md)

## 1 引言

在 Octo 乒乓球拍的设计目标中，**握柄优化**与**球拍轻量化**同等重要。根据[侏儒症患者手部尺寸研究报告](../%E9%98%B6%E6%AE%B51-%E5%89%8D%E7%BD%AE%E5%87%86%E5%A4%87/%E4%BE%8F%E5%84%92%E7%97%87%E6%82%A3%E8%80%85%E6%89%8B%E9%83%A8%E5%B0%BA%E5%AF%B8%E7%A0%94%E7%A9%B6%E6%8A%A5%E5%91%8A.md)的数据，目标用户的掌宽仅 **6.0–8.0 cm**（显著低于正常人群第 5 百分位），而标准横拍握柄周长为 **85–95 mm**、长度为 **100 mm**，远超目标用户的握持能力。

本报告在[轻质乒乓球拍材料密度与价格调研报告](./%E8%BD%BB%E8%B4%A8%E4%B9%92%E4%B9%93%E7%90%83%E6%8B%8D%E6%9D%90%E6%96%99%E5%AF%86%E5%BA%A6%E4%B8%8E%E4%BB%B7%E6%A0%BC%E8%B0%83%E7%A0%94%E6%8A%A5%E5%91%8A.md)的材料选型基础上，针对细柄握柄与可调配重/长度握柄提出系统设计方案。报告涵盖以下内容：

- **人体工学驱动因素**：基于手部尺寸特征的握柄几何参数推导
- **固定式细柄设计方案**：超短、超细握柄的尺寸、材料与结构
- **可调长度握柄方案**：适应不同掌宽和握持偏好的模块化设计
- **可调配重系统方案**：实现重心后移与个性化调节的配重机制
- **结构强度与可制造性**：各方案的加工工艺评估与可行性验证
- **设计方案对标**：与第 1 阶段基线数据的定量对比

---

## 2 人体工学分析与握柄参数推导

### 2.1 目标用户手部尺寸回顾

根据[侏儒症患者手部尺寸研究报告](../%E9%98%B6%E6%AE%B51-%E5%89%8D%E7%BD%AE%E5%87%86%E5%A4%87/%E4%BE%8F%E5%84%92%E7%97%87%E6%82%A3%E8%80%85%E6%89%8B%E9%83%A8%E5%B0%BA%E5%AF%B8%E7%A0%94%E7%A9%B6%E6%8A%A5%E5%91%8A.md)，关键设计输入参数如下：

| 参数 | 成年男性 | 成年女性 | 标准人群参考（男性 P50） | 设计依据 |
| :--- | :------: | :------: | :---------------------: | :------- |
| 掌宽 (cm) | 6.5–8.0 | 6.0–7.5 | 8.2 | 决定握柄周长上限 |
| 掌长 (cm) | 7–9 | 6–8 | 约 10 | 决定握柄长度上限 |
| 中指长 (cm) | 5–6.5 | 4.5–5.5 | 约 8 | 影响握柄截面形状 |
| 最长握持时间 | — | — | — | 影响材质选择（摩擦、吸汗） |

### 2.2 握柄几何参数推导

握柄的设计参数与手部尺寸之间遵循以下约束关系：

**握柄周长上限**：对于"正手利"握拍，手掌环绕握柄时，拇指与中指的距离需能自然包覆。握柄周长 $C$ 与掌宽 $W$ 的经验关系为：

$$C_{\text{max}} \approx 0.85 \times W \times \pi$$

当掌宽 $W = 65\text{–}80\ \text{mm}$ 时，计算得到 $C_{\text{max}} = 65\text{–}80\ \text{mm}$。

**握柄长度上限**：握柄应短于掌长，避免超出虎口过多。建议：

$$L_{\text{handle}} \leq 0.85 \times L_{\text{palm}}$$

当掌长 $L_{\text{palm}} = 70\text{–}90\ \text{mm}$ 时，$L_{\text{handle}} = 60\text{–}75\ \text{mm}$。

**截面设计约束**：握柄截面高度（厚度方向）不应超过中指长度的 60%，以避免手指无法绕过握柄：

$$H_{\text{截面}} \leq 0.60 \times L_{\text{middle finger}}$$

当中指长 $L_{\text{middle}} = 45\text{–}65\ \text{mm}$ 时，$H_{\text{截面}} \leq 27\text{–}39\ \text{mm}$。

### 2.3 设计参数建议

基于以上推导，提出以下握柄几何参数范围：

| 设计参数 | Octo 建议值 | 标准横拍参考值 | 变化幅度 |
| :------- | :---------: | :------------: | :------: |
| 握柄周长 | 65–80 mm | 85–95 mm | **缩减 15%–25%** |
| 握柄长度 | 60–75 mm | 100 mm | **缩短 25%–40%** |
| 握柄宽度（左右方向） | 22–26 mm | 28–34 mm | 缩减 18%–25% |
| 握柄厚度（前后方向） | 18–22 mm | 23–26 mm | 缩减 10%–18% |
| 截面形状 | 椭圆 / 八角形 | FL / ST / AN | — |
| 表面摩擦系数 | ≥ 0.4（吸汗带/软木） | 0.2–0.3（光滑清漆） | — |

> **表 1：Octo 握柄设计参数与标准基线对比**

---

## 3 固定式细柄设计方案

### 3.1 方案 A：一体式短柄（缩小型 FL）

#### 3.1.1 结构描述

直接将标准 FL（收腰型）握柄按比例缩小，保持 FL 握柄的轮廓特征（中部收窄便于正反手转换），但整体尺寸缩减约 25%–30%。

#### 3.1.2 尺寸参数

| 参数 | 缩小型 FL | 标准 FL 参考 |
| :--- | :--------: | :----------: |
| 全长 | 70 mm | 100 mm |
| 前端宽度 | 24 mm | 30 mm |
| 腰部最小宽度 | 18 mm | 24 mm |
| 后端宽度 | 26 mm | 34 mm |
| 厚度（前端） | 18 mm | 23 mm |
| 厚度（后端） | 20 mm | 25 mm |
| 重量 | 12–15 g | 18–22 g |

> **表 2：缩小型 FL 握柄与标准 FL 握柄尺寸对比**

#### 3.1.3 材质选型

| 组件 | 材料 | 密度 (g/cm³) | 说明 |
| :--- | :--- | :----------: | :--- |
| 握柄主体 | 巴尔沙木 / 阿尤斯 | 0.15–0.35 | 轻质；巴尔沙木可进一步减重，但需硬木包边 |
| 表面覆盖 | 软木（Cork）贴片 | 0.15–0.25 | 防滑、吸汗；建议包裹 1.5–2.0 mm 厚 |
| 柄端装饰 | 黑檀/红檀薄片 | 0.90–1.10 | 可选，用于封闭握柄末端 |

> **表 3：一体式短柄推荐材料组合**

#### 3.1.4 适用性与限制

- **优点**：结构最简单、加工最容易（CNC 或手工打磨均可）、成本最低
- **缺点**：固定尺寸，无法适应个体差异较大的用户群体；一旦粘合后不可更换

---

### 3.2 方案 B：两件式可换柄（模块化接口）

#### 3.2.1 结构描述

将握柄设计为与底板可分离的独立模块，通过机械接口（螺丝 + 定位销）与拍面连接。用户可在多个不同尺寸的握柄模块间自由更换。

#### 3.2.2 接口设计

采用 **M3 × 12 mm 沉头机螺丝 × 2 + 定位销 × 2** 的连接方案：

```
底板拍柄延伸部（柄榫，Tang）
┌─────────────────────────────────────┐
│  ● ← M3 螺丝孔 × 2（沉头）           │
│  ┊ ← 定位销孔 × 2                    │
└─────────────────────────────────────┘
           ↓ 对接插入
┌─────────────────────────────────────┐
│  ● ← M3 螺柱 × 2                    │
│  ┊ ← 定位销 × 2                     │
│  [握柄模块主体]                      │
└─────────────────────────────────────┘
```

**设计要点**：
- 柄榫长度 30–35 mm，嵌入握柄主体内部
- 螺丝孔距握柄末端 10 mm 和 30 mm，确保连接刚度
- 定位销直径 2 mm，深度 5 mm，防止握柄旋转偏移
- 螺丝为不锈钢材质，总重约 1.5 g

#### 3.2.3 握柄模块系列

| 型号 | 长度 (mm) | 周长 (mm) | 截面形貌 | 适用掌宽 (cm) | 重量 (g) |
| :--- | :-------: | :-------: | :------: | :-----------: | :------: |
| S | 60 | 65 | 椭圆 | 6.0–6.5 | 10–12 |
| M | 68 | 72 | 椭圆 | 6.5–7.0 | 12–14 |
| L | 75 | 80 | 椭圆/八角 | 7.0–8.0 | 14–17 |

> **表 4：可换握柄模块系列参数**

#### 3.2.4 适用性与限制

- **优点**：高度可定制，一个底板适配不同用户；握柄磨损后可单独更换
- **缺点**：接口增加结构复杂度和重量（约 1.5 g）；螺丝可能在长期使用中松动，需定期紧固；加工精度要求较高

---

### 3.3 方案 C：拍柄延长一体式设计（无传统握柄）

#### 3.3.1 结构描述

完全取消传统分离式握柄的概念，将拍面柄部直接延长为握持区域，拍面木材与握柄为同一块木料，表面再包裹软木或吸汗带。

#### 3.3.2 尺寸参数

```
┌──────────────────────────────────┐
│          拍面（~157 × 150 mm）      │
│                                   │
│     ┌─────────────────────┐       │
│     │  一体化延伸握持区域       │       │
│     │  长 60–70 mm            │       │
│     │  宽 22–26 mm            │       │
│     └─────────────────────┘       │
└──────────────────────────────────┘
```

- 延伸段长：60–70 mm
- 延伸段宽：22–26 mm
- 延伸段厚：15–18 mm（由多层木材叠加至所需厚度）
- 总重（延伸段 + 覆盖层）：8–12 g

#### 3.3.3 适用性与限制

- **优点**：极简结构，无接口，重量最轻（较传统握柄减重 6–10 g）；无松动风险
- **缺点**：不可更换或调节；外观与传统球拍差异大，可能影响心理接受度；需要用户适应握持方式

---

## 4 可调长度握柄设计方案

### 4.1 伸缩式握柄（方案 D）

#### 4.1.1 结构描述

握柄分为**内芯**与**外套**两部分：内芯固定于底板柄榫，外套可沿内芯轴向滑动，通过锁紧机构固定于不同位置，实现长度调节。

```
┌─────────────────────────────────────┐
│  底板柄榫（固定部分）                  │
│  ┌───────────────────────┐           │
│  │ 内芯（固定）            │           │
│  └───────────────────────┘           │
│  ┌───────────────────────┐           │
│  │ 外套（可滑动）          │  ← 调节范围 │
│  └───────────────────────┘           │
│       ▲                                │
│       └── 锁紧螺丝/卡扣                  │
└─────────────────────────────────────┘
```

#### 4.1.2 设计方案

| 组件 | 材料 | 功能 |
| :--- | :--- | :--- |
| 内芯（固定） | 硬木（黑檀/榉木） | 与底板柄榫一体化，提供导向和结构强度 |
| 外套（可滑动） | ABS 工程塑料 / 轻木 + 碳纤蒙皮 | 外部握持部分，沿内芯滑动 |
| 锁紧机构 | M4 不锈钢手拧螺丝 + 尼龙嵌件 | 旋紧时压紧内芯，防止滑动 |
| 限位端盖 | ABS 塑料 | 固定于内芯末端，防止外套脱落 |

#### 4.1.3 调节性能

| 参数 | 最小值 | 最大值 | 调节行程 |
| :--- | :----: | :----: | :------: |
| 握柄长度 | 55 mm | 75 mm | 20 mm |
| 握柄周长 | 70 mm | 72 mm | 恒定（外套截面不变） |
| 握柄重量 | 14 g | 16 g | 基本恒定 |

#### 4.1.4 结构强度要求

- 锁紧力：外套在 30 N·m 的扭矩载荷下不产生轴向滑动（对应挥拍离心力 ~10 g 的加速度安全余量）
- 疲劳寿命：调节机构循环 ≥500 次后仍能锁紧
- 横向刚度：握柄受 50 N 侧向力时，挠度 ≤1.5 mm

#### 4.1.5 适用性与限制

- **优点**：一个握柄适应多种手长；无级调节，精确适配；结构小巧
- **缺点**：结构复杂，加工难度较高；锁紧机构可能在使用中松弛；成本最高（预估 30–60 元/套）；在极限调节位置可能手感不连贯

---

### 4.2 替换式长度模块（方案 E）

#### 4.2.1 结构描述

基于方案 B（两件式可换柄）的模块化接口，提供不同长度的握柄模块（方案 B 中的 S/M/L 长度差异本身已实现长度调节功能），用户通过更换不同模块来改变握柄长度。

与方案 D 的区别在于：
- **方案 D（伸缩式）**：连续无级调节，无需备件
- **方案 E（替换式）**：离散档位调节，需多个模块

#### 4.2.2 性能对比

| 对比项 | 方案 D（伸缩式） | 方案 E（替换式） |
| :----- | :-------------: | :-------------: |
| 调节方式 | 无级伸缩 | 更换模块 |
| 调节范围 | 55–75 mm | 60/68/75 mm（三档） |
| 握柄手感 | 外套较厚，手感偏硬 | 纯木质感，手感自然 |
| 结构复杂度 | ★★★★★（高） | ★★★☆☆（中） |
| 制造成本 | 30–60 元/套 | 10–15 元/模块 + 接口 |
| 可靠性 | ★★★ | ★★★★★ |
| 额外重量 | +3–5 g（锁紧机构） | +1.5 g（螺丝接口） |

> **表 5：伸缩式 vs 替换式长度调节方案**

---

## 5 可调配重系统设计

### 5.1 配重设计目标

根据[标准乒乓球拍技术参数基线报告](../%E9%98%B6%E6%AE%B51-%E5%89%8D%E7%BD%AE%E5%87%86%E5%A4%87/%E6%A0%87%E5%87%86%E4%B9%92%E4%B9%93%E7%90%83%E6%8B%8D%E6%8A%80%E6%9C%AF%E5%8F%82%E6%95%B0%E5%9F%BA%E7%BA%BF%E6%8A%A5%E5%91%8A.md)，标准横拍重心位于距拍头顶端 46%–50% 全长位置，而 Octo 需要将重心**显著向拍柄方向移动**，以降低转动惯量并提升操控灵敏度。

配重系统需满足以下目标：

| 目标     |          量化指标           | 意义       |
| :----- | :---------------------: | :------- |
| 重心位置   | 距拍头顶端 **>52%** 全长或偏向拍柄  | 降低挥拍转动惯量 |
| 总重可调   | 底板 55–70 g，全拍 110–130 g | 适应不同力量水平 |
| 配重调节范围 |     至少 ±3 g 有效配重变化      | 实现重心微调   |
| 操作简便   |        无需工具即可调节         | 提升用户可用性  |

### 5.2 配重位置分析

球拍上可放置配重的三个主要位置及效果：

| 位置 | 距重心参考点距离 | 对重心影响效果 | 对转动惯量影响 |
| :--- | :--------------: | :------------: | :------------: |
| **拍柄末端**（位置 ①） | ~90 mm（远离重心） | **★★★★★** | 显著降低拍头惯量 |
| **拍柄中部**（位置 ②） | ~50 mm | **★★★** | 中等 |
| **拍面底部**（位置 ③） | 靠近重心 | **★** | 很小 |

**策略**：在拍柄末端（位置 ①）放置配重，以最少的重量实现最大的重心后移效果。

### 5.3 方案 F：握柄内置可调配重舱

#### 5.3.1 结构描述

在握柄末端开设圆柱形配重舱（直径 8–10 mm，深度 20–30 mm），内置不同重量的配重柱，用户可通过旋开末端盖帽更换配重。

```
握柄末端
┌───────────────────────────────┐
│  ┌─────────────────────┐      │
│  │ 配重舱（Φ8 × 25 mm） │      │
│  │ ┌─┐ ┌─┐ ┌─┐          │      │
│  │ │ │ │ │ │ │ ← 配重柱  │      │
│  │ └─┘ └─┘ └─┘          │      │
│  └─────────────────────┘      │
│   ○ ← 旋盖（带 O 型密封圈）     │
└───────────────────────────────┘
```

#### 5.3.2 配重柱规格

| 型号 | 材质 | 直径 × 长度 | 重量 | 相对效果 |
| :--- | :--- | :---------: | :--: | :------: |
| W0 | 软木/塑料（空） | Φ8 × 25 mm | ~1 g | 无配重（基准） |
| W1 | 黄铜 | Φ8 × 25 mm | ~9 g | 重心后移约 4 mm |
| W2 | 不锈钢 | Φ8 × 25 mm | ~8 g | 重心后移约 3.5 mm |
| W3 | 铅（需包裹） | Φ8 × 25 mm | ~12 g | 重心后移约 5 mm |

> **表 6：配重柱规格表**
>
> 注：对重心后移量的影响基于拍全长为 220–240 mm（拍面 155 mm + 握柄 65–85 mm）估算。实际效果因球拍具体尺寸和原有重量分布而异。

#### 5.3.3 配重效果估算

以底板总重 60 g、拍全长 230 mm 的典型配置计算：

| 配重配置 | 配重重量 | 重心位置（距拍头顶端） | 转动惯量变化 |
| :------- | :------: | :------------------: | :----------: |
| 无配重（W0） | ~1 g | ~100 mm (43.5%) | 基准 |
| W1（黄铜） | ~9 g | ~108 mm (47.0%) | -8% |
| W2（不锈钢） | ~8 g | ~107 mm (46.5%) | -7% |
| W3（铅） | ~12 g | ~112 mm (48.7%) | -12% |

> **表 7：不同配重对重心位置和转动惯量的影响估算**
>
> 注：即使最重配重（W3）的 12 g，加上本身握柄的 12–15 g，总握柄重量仍在可接受范围内。

### 5.4 方案 G：拍面末端配重槽

#### 5.4.1 结构描述

在拍面与握柄交界处的拍面底部（靠近柄榫区域），嵌入可更换的金属配重片。此区域靠近挥拍旋转轴，对转动惯量的影响较小，但可精细调节总重和手感。

#### 5.4.2 配重片设计

```
拍面底部（握柄前端）
┌──────────────────────────────┐
│  ┌──────────────────┐       │
│  │ 配重槽（20×10×3 mm）│       │
│  │ [配重片]          │       │
│  └──────────────────┘       │
└──────────────────────────────┘
```

| 配重片 | 材料 | 重量 | 效果 |
| :----- | :--- | :--: | :--- |
| G0 | 无（空槽） | 0 g | 最轻配置 |
| G1 | 铜片 | ~5.4 g | 总重增量，重心微移 |
| G2 | 钢片 | ~4.7 g | 总重增量，重心微移 |

### 5.5 配重方案对比

| 对比项 | 方案 F（柄内置配重舱） | 方案 G（拍面配重槽） |
| :----- | :------------------: | :----------------: |
| 重心影响 | ★★★★★（显著后移） | ★★（微小移动） |
| 总重调节 | ★★★★（±10 g 范围） | ★★★（±5 g 范围） |
| 结构复杂度 | ★★★（需开盲孔、螺纹盖） | ★（仅需铣槽） |
| 制造成本 | +5–10 元 | +2–5 元 |
| 可操作性 | 旋开盖帽更换，便捷 | 需打开胶皮覆盖，不便 |
| 推荐用途 | **主要配重方式** | 总重微调辅助 |

> **表 8：配重方案对比**

---

## 6 综合设计方案推荐

综合上述各方案的优势与限制，推荐以下**分级配置方案**：

### 6.1 基础方案（入门级 — 固定式细柄）

| 组件 | 选择 | 设计依据 |
| :--- | :--- | :------- |
| 握柄类型 | 方案 A：一体式短 FL | 结构最简单、加工最容易 |
| 握柄尺寸 | 全长 70 mm，周长 72 mm | 适配掌宽 6.5–7.5 cm 的中位用户 |
| 握柄材料 | 阿尤斯主体 + 软木贴片 | 轻质防滑，成本低 |
| 配重方式 | 无（重心通过材料梯度保证） | 简化设计，降低成本 |
| 预估握柄重量 | 13–15 g | — |
| 预估材料成本 | 5–10 元（握柄部分） | — |

**适用场景**：初始打样、成本敏感、单一用户固定使用。

### 6.2 进阶方案（中级 — 可换柄 + 配重）

| 组件 | 选择 | 设计依据 |
| :--- | :--- | :------- |
| 握柄类型 | 方案 B：两件式可换柄 | 模块化，适应多用户 |
| 握柄尺寸 | S / M / L 三档 | 覆盖掌宽 6.0–8.0 cm |
| 握柄材料 | 巴尔沙木（轻）+ 硬木接口端 | 接口端需耐磨，握持区需轻 |
| 配重方式 | 方案 F：握柄内置配重舱 | 配重柱 × 3–4 种可选 |
| 配重材料 | 黄铜/不锈钢（包裹防氧化） | 安全、耐久 |
| 预估握柄重量 | 12–18 g（含配重舱） | 不含配重柱 |
| 预估材料成本 | 30–50 元（含全套握柄模块） | — |

**适用场景**：多用户共享、需要个性化适配、追求最佳重心控制。

### 6.3 旗舰方案（高级 — 伸缩式 + 配重）

| 组件 | 选择 | 设计依据 |
| :--- | :--- | :------- |
| 握柄类型 | 方案 D：伸缩式 + 方案 F：配重舱 | 无极调节 + 重心控制 |
| 握柄尺寸 | 连续调节 55–75 mm | 最广泛的适配范围 |
| 握柄材料 | 内芯硬木 + 外套碳纤增强塑料 | 强度与轻量化兼顾 |
| 配重方式 | 方案 F（配重舱）+ 方案 G（拍面配重槽） | 双配重系统 |
| 配重范围 | ±12 g（握柄配重 + 拍面配重） | 灵活调节 |
| 预估握柄重量 | 16–22 g（含调节机构） | 略重但功能丰富 |
| 预估材料成本 | 60–100 元（含全套机构） | — |

**适用场景**：追求极致适配、研究验证、高端定制。

---

## 7 重心定位与配重计算验证

### 7.1 计算模型

底板简化模型：将球拍视为拍面（面材+力材+大芯+纤维）与握柄两个部分的组合，各部分的重心分别位于各自几何中心。

- 拍面质量 $m_{\text{blade}}$ = 35–45 g（不含握柄）
- 握柄质量 $m_{\text{handle}}$ = 10–18 g
- 配重质量 $m_{\text{cw}}$ = 0–12 g
- 拍面全长 $L_{\text{blade}}$ = 157 mm（高度方向）
- 握柄全长 $L_{\text{handle}}$ = 60–75 mm
- 拍面重心距拍头顶端 ≈ $L_{\text{blade}} / 2 = 78.5\ \text{mm}$
- 握柄重心距拍头顶端 ≈ $L_{\text{blade}} + L_{\text{handle}} / 2$
- 配重视为在握柄末端

### 7.2 典型配置计算

以**进阶方案**为例，取中值参数计算：

| 组件 | 质量 (g) | 重心距拍头顶端 (mm) | 力矩 (g·mm) |
| :--- | :------: | :-----------------: | :---------: |
| 拍面（裸板） | 38.0 | 78.5 | 2,983 |
| 握柄（基础） | 14.0 | 193.0 | 2,702 |
| 配重 W1（黄铜） | 9.0 | 222.5 | 2,003 |
| **合计** | **61.0** | — | **7,688** |

整体重心位置：

$$x_{\text{重心}} = \frac{7,688\ \text{g·mm}}{61.0\ \text{g}} = 126.0\ \text{mm}$$

拍全长 $L_{\text{total}} = 157 + 70 = 227\ \text{mm}$，重心占总长百分比：

$$\frac{126.0}{227} = 55.5\%$$

**结论**：加配重后重心位于 **55.5% 全长**处，显著偏向拍柄（标准横拍为 46%–50%），有效降低了转动惯量。

### 7.3 不同配重配置的重心位置

| 配重配置 | 总重 (g) | 重心距拍顶 (mm) | 重心百分比 | 后移幅度 vs 标准 |
| :------- | :------: | :-------------: | :--------: | :-------------: |
| 无配重 (W0) | 52.0 | 109.4 | 48.2% | 接近标准偏柄 |
| W1（黄铜，9 g） | 61.0 | 126.0 | 55.5% | 显著后移 |
| W2（不锈钢，8 g） | 60.0 | 124.3 | 54.8% | 显著后移 |
| W3（铅，12 g） | 64.0 | 130.6 | 57.5% | 极端后移 |

> **表 9：不同配重对重心位置的影响**
>
> 注：标准横拍重心百分比为 46%–50%（距拍头顶端）。Octo 目标为 >52%。

### 7.4 底板+握柄+配重总重核算

| 来源 | 项目 | 重量 (g) |
| :--- | :--- | :------: |
| [轻质乒乓球拍材料密度与价格调研报告](./%E8%BD%BB%E8%B4%A8%E4%B9%92%E4%B9%93%E7%90%83%E6%8B%8D%E6%9D%90%E6%96%99%E5%AF%86%E5%BA%A6%E4%B8%8E%E4%BB%B7%E6%A0%BC%E8%B0%83%E7%A0%94%E6%8A%A5%E5%91%8A.md) 方案 A'（5+2 纤维，ZLF） | 拍面裸板（含胶水） | 38 |
| — | 表面涂层 | 2–3 |
| — | 握柄（基础 14 g + 配重舱 +2 g） | 16 |
| — | 配重柱（W0/W1/W2/W3） | 1/9/8/12 |
| — | 螺丝接口（仅可换柄方案） | 1.5 |
| **底板总重（无配重）** | | **~57.5 g** |
| **底板总重（含 W1 配重）** | | **~66.5 g** |
| 套胶（[轻质乒乓球拍材料密度与价格调研报告](./%E8%BD%BB%E8%B4%A8%E4%B9%92%E4%B9%93%E7%90%83%E6%8B%8D%E6%9D%90%E6%96%99%E5%AF%86%E5%BA%A6%E4%B8%8E%E4%BB%B7%E6%A0%BC%E8%B0%83%E7%A0%94%E6%8A%A5%E5%91%8A.md) 极致轻量方案） | 正手 36 + 反手 36 + 胶水 3 | 75 |
| **成品总重（无配重）** | | **~132.5 g** |
| **成品总重（含 W1 配重）** | | **~141.5 g** |
| **Octo 目标总重** | | **110–130 g** |

> **表 10：总重核算**

**分析**：采用 ZLF 纤维方案 + 极致轻量套胶（75 g）时，成品总重约 132.5 g（无配重）至 141.5 g（含配重），略高于 130 g 目标上限。解决方法：
1. 使用[轻质乒乓球拍材料密度与价格调研报告](./%E8%BD%BB%E8%B4%A8%E4%B9%92%E4%B9%93%E7%90%83%E6%8B%8D%E6%9D%90%E6%96%99%E5%AF%86%E5%BA%A6%E4%B8%8E%E4%BB%B7%E6%A0%BC%E8%B0%83%E7%A0%94%E6%8A%A5%E5%91%8A.md) 中超轻方案 C（巴尔沙大芯，底板 ~48 g），总重可降至 48 + 16 + 75 = **139 g**（含配重），129 g（无配重）
2. 进一步减薄力材/面材厚度 0.1 mm，可再减重 1–2 g
3. 配重视为可选附件，日常使用可不安装配重，仅在需要时加装

---

## 8 握柄材料选型与表面处理

### 8.1 基材选择

| 材料 | 密度 (g/cm³) | 适用方案 | 优点 | 缺点 |
| :--- | :----------: | :------: | :--- | :--- |
| 阿尤斯（Ayous） | 0.29–0.45 | A, B | 轻而韧，价格低 | 表面较软，需涂层保护 |
| 巴尔沙木（Balsa） | 0.10–0.20 | A, B | 极轻，减震好 | 过软，需硬木增强接口 |
| 桧木（Hinoki） | 0.35–0.50 | A | 手感柔和，纹理美观 | 价格较高 |
| 梧桐/白木（Kiri） | 0.23–0.40 | A | 轻质，稳定性好 | 过软 |
| 黑檀/榉木 | 0.90–1.10 | D（内芯） | 强度高，耐磨 | 重量大，仅限接口/内芯用 |

### 8.2 表面覆盖与防滑处理

| 方案 | 材料 | 厚度 | 摩擦系数 | 减震效果 | 成本 |
| :--- | :--- | :--: | :------: | :------: | :--: |
| **软木贴片** | 天然软木（Cork） | 1.5 mm | 0.40–0.55 | ★★★★ | 低 |
| **吸汗带缠绕** | PU 吸汗带 | 0.5–0.8 mm | 0.35–0.50 | ★★★ | 极低 |
| **热缩握柄套** | 橡胶/硅胶 | 1.0 mm | 0.45–0.60 | ★★★ | 低 |
| **木蜡油涂层** | 天然木蜡油 | — | 0.20–0.30 | ★ | 极低 |
| **聚氨酯清漆** | PU 漆 | 0.1–0.2 mm | 0.15–0.25 | ★ | 极低 |

> **表 11：握柄表面处理方案对比**
>
> **推荐**：软木贴片（优先）或吸汗带缠绕（备选），兼顾防滑、吸汗、减震与成本。

---

## 9 加工工艺与实现方案

### 9.1 不同方案的加工难度评估

| 方案 | 加工方式 | 所需设备 | 技能要求 | 加工周期 | 适用阶段 |
| :--- | :------- | :------- | :------: | :------: | :------- |
| A 一体式短柄 | 手工打磨 / CNC 雕刻 | 砂纸、锉刀 / CNC | 中 / 低 | 1–3 h | **打样/量产** |
| B 两件式可换柄 | CNC + 手钻 + 丝锥 | CNC、台钻、丝锥 M3 | 高 | 3–5 h | 打样验证 |
| C 一体延伸式 | 手工打磨 | 砂纸、锉刀 | 中 | 1–2 h | **打样/量产** |
| D 伸缩式 | 3D 打印外套 + CNC 内芯 | 3D 打印机、CNC | 高 | 5–10 h | 原型验证 |
| E 替换式模块 | CNC + 手钻 | CNC、台钻 | 中高 | 3–5 h | 打样验证 |
| F 配重舱 | 台钻钻孔 + 丝锥 | 台钻、丝锥 M10×1 | 中 | 0.5–1 h | 打样/量产 |
| G 配重槽 | CNC 铣槽 | CNC | 中 | 0.5–1 h | 打样/量产 |

### 9.2 打样阶段推荐工艺路线

对于高中生项目团队，推荐**手动加工**为主、**3D 打印/CNC** 为辅的混合路线：

```
步骤 1：切出握柄毛坯（手工线锯或带锯）
    ↓
步骤 2：粗打磨至目标尺寸（锉刀 + 砂纸 #80–#120）
    ↓
步骤 3：开配重舱（手钻 Φ8 mm + 丝锥 M10×1）
    ↓
步骤 4：精打磨定型（砂纸 #240–#400）
    ↓
步骤 5：表面贴软木或缠绕吸汗带
    ↓
步骤 6：安装配重（旋入配重柱 + 盖帽）
    ↓
步骤 7：组装至底板（胶粘或螺丝固定）
```

### 9.3 安全注意事项

- 木材加工时需佩戴**防尘口罩**（木屑可致过敏）
- 使用手钻/台钻时需固定工件，佩戴护目镜
- 环氧树脂/胶水应在通风处使用
- 配重材料中应避免使用**纯铅**（有毒）。如需高密度配重，使用包裹密封的铅柱或替代为钨合金/黄铜

---

## 10 设计方案的定量对标

### 10.1 与标准基线的全面对比

| 参数 | 标准基线 | Octo 推荐方案 | 变化幅度 |
| :--- | :------: | :-----------: | :------: |
| **握柄长度** | 100 mm | 60–75 mm（可调） | **−25% 至 −40%** |
| **握柄周长** | 85–95 mm | 65–80 mm | **−15% 至 −25%** |
| **握柄截面** | FL/ST/AN 标准形 | 椭圆/八角缩小型 | 握持更贴手 |
| **握柄重量** | 18–22 g | 10–18 g（可调） | **−18% 至 −45%** |
| **握柄材料** | 单种硬木 | 轻木 + 软木双材质 | 减重 + 防滑 |
| **配重范围** | 无（固定） | ±12 g（可选） | **新增功能** |
| **重心位置** | 46%–50%（拍头偏重） | 48%–58%（可调至偏柄） | **重心后移** |
| **成品总重** | 170–200 g | 110–130 g | **−30% 至 −40%** |

> **表 12：Octo 握柄设计与标准基线全面对比**

### 10.2 与[侏儒症患者手部尺寸与握力特征研究报告](%E4%BE%8F%E5%84%92%E7%97%87%E6%82%A3%E8%80%85%E6%89%8B%E9%83%A8%E5%B0%BA%E5%AF%B8%E4%B8%8E%E6%8F%A1%E5%8A%9B%E7%89%B9%E5%BE%81%E7%A0%94%E7%A9%B6%E6%8A%A5%E5%91%8A.md)设计建议对标

| 报告建议 | 本设计实现 | 满足程度 |
| :------- | :--------- | :------: |
| 握柄周长 65–80 mm | 65–80 mm（三档可换或可调） | ✅ 完全满足 |
| 握柄长度 60–75 mm | 55–75 mm（调节范围略大） | ✅ 完全满足 |
| 椭圆/八角截面 | 椭圆（可换柄）+ 八角形（可选手感） | ✅ 完全满足 |
| 软木/吸汗带 | 软木贴片 / PU 吸汗带 | ✅ 完全满足 |
| 可调节握柄 | 可换柄模块 / 伸缩式 | ✅ 完全满足 |
| 可调配重 | 配重舱 + 配重槽双系统 | ✅ 完全满足 |
| 总重 110–130 g | 129–142 g（需优化拍面/套胶组合） | ⚠️ 部分满足（见 7.4 节） |

> **表 13：设计建议对标**

---

## 11 结论与建议

### 11.1 核心结论

1. **细柄设计理论成熟**：根据人体工学推导，Octo 握柄周长需缩减至 65–80 mm（标准 85–95 mm），长度缩短至 60–75 mm（标准 100 mm），缩减比例 15%–40%，与[侏儒症患者手部尺寸研究报告](../%E9%98%B6%E6%AE%B51-%E5%89%8D%E7%BD%AE%E5%87%86%E5%A4%87/%E4%BE%8F%E5%84%92%E7%97%87%E6%82%A3%E8%80%85%E6%89%8B%E9%83%A8%E5%B0%BA%E5%AF%B8%E7%A0%94%E7%A9%B6%E6%8A%A5%E5%91%8A.md)的研究数据一致。

2. **三种固定式细柄方案均可行**：
   - **方案 A（一体式短柄）**：最简方案，加工容易，推荐打样阶段优先采用
   - **方案 B（两件式可换柄）**：模块化设计，适应多用户，推荐进阶使用
   - **方案 C（延伸一体式）**：最轻方案，但需用户适应，适合极限轻量化

3. **长度调节方案对比明确**：伸缩式（方案 D）提供最佳适配但结构复杂，替换式（方案 E）可靠性高但对用户主动性要求较高。**推荐优先采用方案 E（替换式模块）**。

4. **配重系统有效实现重心后移**：握柄内置配重舱（方案 F）可提供 ±12 g 的配重范围，将重心从 48% 移至 58% 全长位置，显著降低转动惯量。

5. **总重仍有优化空间**：综合最轻配置（巴尔沙大芯 + ZLF 纤维 + 极致轻量套胶 + 基础握柄），成品总重约 129 g，基本进入 110–130 g 目标区间。

### 11.2 推荐实现路线

基于项目的高中生团队背景，推荐以下分阶段实现路线：

| 阶段 | 内容 | 预估时间 | 预算 |
| :--- | :--- | :------: | :--: |
| 第一阶段 | 制作方案 A 一体式短柄 × 2–3 个样品 | 1–2 天 | 20–30 元 |
| 第二阶段 | 验证人体工学舒适度后，制作方案 B 可换柄模块 S/M/L 各一套 + 配重舱 | 3–5 天 | 50–80 元 |
| 第三阶段 | 实测各方案重心与重量数据，优化设计参数 | 2–3 天 | — |
| 第四阶段 | 根据实测反馈，决定是否推进方案 D 伸缩式握柄 | 5–7 天 | 60–100 元 |

### 11.3 下一步实验建议

1. **握柄手感盲测**：邀请 3–5 名受试者（手部尺寸在 6–8 cm 范围）对不同周长（65/72/80 mm）的握柄样品进行盲测，确定最优周长
2. **重心偏好测试**：通过配重柱更换，让受试者在不同重心配置下进行挥拍和击球测试，记录偏好
3. **握柄材料摩擦测试**：对比软木贴片、吸汗带、纯木清漆三种表面处理的摩擦系数和手感舒适度
4. **握柄拆卸耐久性测试**：对方案 B 的可换接口进行 ≥100 次拆卸/组装循环，检查磨损和松动情况

---

## 参考文献

[^1]: 国家市场监督管理总局, 中国国家标准化管理委员会. (2023). *中国成年人人体尺寸* (GB/T 10000-2023). 中国标准出版社.

[^2]: 国际乒乓球联合会. (2025). *乒乓球比赛规则* (第 2 章). ITTF. https://www.ittf.com/

[^3]: European Patent Office. (2019). *Table Tennis Racket Component* (EP3560560). https://data.epo.org/publication-server/rest/v1.2/patents/EP3560560NWA1/document.html

[^4]: Butterfly Global. (n.d.). *Viscaria Product Page*. https://www.butterfly-global.com/en/products/detail/30041.html

[^5]: NASA. (2010). *Anthropometry and Biomechanics* (NASA-STD-3001). https://www.nasa.gov/analogs/nsrl/standards/anthropometry-and-biomechanics

[^6]: Pheasant, S., & Haslegrave, C. M. (2016). *Bodyspace: Anthropometry, Ergonomics and the Design of Work* (3rd ed.). CRC Press.

File: 阶段2-调研以及材料准备/轻质乒乓球拍材料密度与价格调研报告.md
# 轻质乒乓球拍材料密度与价格调研报告

> **English version:** [Research Report on Density and Price of Lightweight Table Tennis Racket Materials](./Research%20Report%20on%20Density%20and%20Price%20of%20Lightweight%20Table%20Tennis%20Racket%20Materials.en.md)

## 1 引言

在 Octo 乒乓球拍的设计目标中，成品球拍总重需控制在 **110–130 g**（较标准球拍减重 30%–40%），其中底板重量需降至 **55–70 g**（较标准底板减重 25%–35%）。实现这一目标的关键在于选用轻质、高性能且经济可获取的材料。

本报告系统调研了可用于乒乓球拍底板的轻质天然木材、合成纤维材料以及轻量套胶的密度、价格、加工特性及适用性，旨在为第二阶段材料选型提供定量依据。调研范围覆盖：

- 七种常见底板用木材的密度、价格与适用层位
- 六种合成纤维/混编材料的密度、价格与性能特征
- 轻量套胶的重量与价格数据
- 特殊轻质材料（如软木、碳泡沫等）的探索
- 基于密度-价格-性能的综合选型建议

> **项目背景说明**：本项目由高中生维护，所有方案设计以易获取、易实现为首要原则，避免过度考虑扩大生产或商业化应用。

---

## 2 天然木材的密度与价格

### 2.1 木材密度与价格汇总

以下数据综合了多个来源（木材百科、TTBlades Database、TTGearLab、阿里巴巴国际站、国内木材市场报价）[^1][^2][^3]：

| 木材名称 | 英文名            | 气干密度 (g/cm³) | 市场参考价 (元/m³)  | 典型层位     | 价格等级 |
| :--- | :------------- | :----------: | :-----------: | :------- | :--: |
| 巴尔沙木 | Balsa          |  0.10–0.20   |  3,000–8,000  | 大芯       | 中-高  |
| 桐木   | Kiri/Paulownia |  0.23–0.40   |  2,500–4,900  | 大芯       |  低   |
| 阿尤斯  | Ayous/Abachi   |  0.29–0.45   |  2,000–4,000  | 力材/大芯/面材 |  低   |
| 桧木   | Hinoki/Cypress |  0.35–0.50   | 8,000–30,000  | 面材/大芯/单板 |  高   |
| 云杉   | Spruce         |  0.40–0.50   |  3,000–6,000  | 力材       |  中   |
| 林巴   | Limba          |  0.40–0.55   |  4,000–7,000  | 面材       |  中   |
| 蔻头   | Koto           |  0.55–0.65   |  3,000–5,000  | 面材       |  中低  |
| 椴木   | Basswood       |  0.55–0.65   |  2,500–4,000  | 面材/力材    |  低   |
| 白蜡木  | Ash            |  0.60–0.70   |  4,000–6,000  | 面材       |  中   |
| 黑檀木  | Ebony          |  0.90–1.10   | 15,000–40,000 | 面材       |  极高  |

> **表 1：常见底板用木材的密度与价格**（价格基于 2025–2026 年国内市场 A 级料报价，因产地、等级、含水率差异可能浮动 ±30%）

### 2.2 轻质木材单项分析

#### 2.2.1 巴尔沙木（Balsa / Ochroma pyramidale）

- **密度**：0.10–0.20 g/cm³ — 所有商业木材中最轻
- **价格**：3,000–8,000 元/m³。业余爱好店的小规格巴尔沙木价格较高，工业级大板（用于风电叶片）可通过维赛新材等国内供应商以较低价格获取。工业级 B100 密度（100 kg/m³）板材约 60–80 元/片（400×300×20 mm）[^4]。
- **特性**：极轻极软，质地均匀，易加工（美工刀即可切割），具有优异的隔振性能。受压时单位重量承载能力出色（比强度高）。天然耐腐性差，需密封处理[^5]。
- **乒乓底板应用案例**：
  - JOOLA Eagle Fast（面材 Fineline red + 力材 Sapele + 大芯 Balsa），重 70–75 g
  - JOOLA Colt Off Speed（面材 Limba + 力材 Makore + 大芯 Balsa），重约 80 g
  - Tibhar Chila OFF（厚巴尔沙大芯），重仅 74.6 g
  - 729 Bomb（巴尔沙大芯 + 软木），重约 85 g
- **适用性评价**：⭐⭐⭐⭐（极轻，但需与硬面材或纤维搭配以提供支撑力）

#### 2.2.2 桐木（Kiri / Paulownia tomentosa）

- **密度**：0.23–0.40 g/cm³（青桐木偏密端 0.30–0.40，毛桐木偏疏端 0.23–0.30）
- **价格**：A 级桐木拼板 2,500–3,400 元/m³，乐器级（无节无缝）可达 4,000–4,900 元/m³。价格在轻质木材中最低 [^6]。
- **特性**：纹理通直、不易变形、耐湿隔潮、振动吸收性好。质地轻软，但支撑力不足，因此几乎全部采用拼接结构以提升强度。青桐木纤维排列更紧密，支撑性明显优于毛桐木[^7]。
- **乒乓底板应用案例**：
  - Butterfly Viscaria（桐木大芯），重 86–92 g
  - Butterfly 所有日本产纤维板几乎均使用桐木大芯
  - JOOLA Wing Medium（Koto + Ayous + Kiri），重约 80 g
- **适用性评价**：⭐⭐⭐⭐⭐（密度低、价格低廉、技术成熟，是轻量化底板大芯的首选）

#### 2.2.3 阿尤斯（Ayous / Triplochiton scleroxylon）

- **密度**：0.29–0.45 g/cm³（不同来源给出 0.29–0.33 或 0.35–0.45）
- **价格**：2,000–4,000 元/m³ — 在轻质木材中价格最低之一，来源充足（西非加蓬）
- **特性**：木质轻而坚韧，弹性优良，被称为"非洲白木"。超过 90% 的乒乓球拍使用阿尤斯作为某一层材料。密度比桐木略高，但支撑力和底劲更强[^8]。
- **乒乓底板应用案例**：
  - Stiga Offensive Classic（阿尤斯大芯），重 82–88 g
  - Stiga Clipper Wood（7 层中 5 层阿尤斯），重 90–95 g
  - JOOLA Falcon Medium（Ayous + Ayous + Tungwood），重约 80 g
- **适用性评价**：⭐⭐⭐⭐（轻质、弹性好、价格低，底劲充沛，是纯木底板的理想芯材，但比桐木稍重）

#### 2.2.4 桧木（Hinoki / Chamaecyparis obtusa）

- **密度**：0.35–0.50 g/cm³
- **价格**：8,000–30,000 元/m³ — 价格高昂，且因资源日益稀缺价格持续上涨。日本木曾桧（Kiso Hinoki）更是天价[^9]。
- **特性**：质轻、弹性大、韧性好、纹理直且细腻。手感柔和但击球速度快（"软而弹"）。桧木单板（1-ply）是日式直板的经典选择。
- **适用性评价**：⭐⭐⭐（性能优异但价格过高，不适合低成本方案，可考虑仅在面材使用薄层以降低用量）

#### 2.2.5 云杉（Spruce）

- **密度**：0.40–0.50 g/cm³
- **价格**：3,000–6,000 元/m³
- **特性**：纹理均匀、弹性好，作为力材能提供"弹簧效应"（横向安装时），增加底板的整体形变和旋转能力。
- **典型应用**：Stiga OC 的力材
- **适用性评价**：⭐⭐⭐（中等轻量，作为力材选择合理，但非减重核心材料）

### 2.3 轻质木材选型优先级

基于密度、价格和适用性的综合评估：

| 优先级 | 木材 | 推荐用途 | 理由 |
| :---- | :--- | :------- | :--- |
| 1 | 桐木（Kiri） | 大芯 | 密度最低的主流木材，价格最低，技术成熟，与纤维搭配表现优异 |
| 2 | 阿尤斯（Ayous） | 力材/大芯 | 轻而韧，价格极低，弹性好，适合纯木方案 |
| 3 | 巴尔沙木（Balsa） | 大芯 | 密度最低，但需密封处理且支撑力有限，适合追求极限轻量化的方案 |
| 4 | 桧木（Hinoki） | 面材 | 手感优异但价格高，可在面材薄层使用以控制成本 |
| 5 | 林巴（Limba） | 面材 | 手感柔和、持球好，价格适中 |
| 6 | 蔻头（Koto） | 面材 | 硬度适中、出球干脆，价格低廉，适合进攻型面材 |

---

## 3 合成纤维材料的密度与价格

### 3.1 纤维材料密度与价格汇总

根据蝴蝶公司官方资料、TTBlades Database 及国内外市场价格调研[^10][^11][^12]：

| 纤维类型 | 面密度 (g/m²) | 相对重量 | 参考价格 (元/张·标准拍面) | 价格等级 |
| :------- | :-----------: | :------: | :---------------------: | :------: |
| 纯碳纤维（T5000 编织碳） | ~60–80 | ★★★★ | 20–50 | 低 |
| 短切碳纤维 | ~40–60 | ★★★★★ | 10–25 | 极低 |
| 玻璃纤维 | ~60–90 | ★★★ | 10–30 | 极低 |
| ALC（芳基+碳素混编） | ~50–70 | ★★★★ | 50–120 | 中 |
| ZLF（Zylon 纯纤维） | ~35–50 | ★★★★★ | 150–300 | 高 |
| ZLC（Zylon+碳素混编） | ~40–60 | ★★★★★ | 200–400 | 高 |
| CAF（木材衍生纤维） | ~50–70 | ★★★★ | 100–200 | 中高 |

> **表 2：常用合成纤维材料的面密度与价格**（单层标准拍面 ~190 cm² 的估算值，蝴蝶原装纤维层价格更高，国产替代价格更低）

### 3.2 各纤维材料详细分析

#### 3.2.1 碳纤维（Carbon Fiber）

- **面密度**：60–80 g/m²（编织碳），40–60 g/m²（短切碳）
- **每层估重**：1.1–1.5 g（编织碳，标准拍面）
- **价格**：20–50 元/层（国产编织碳），蝴蝶 T5000 碳纤维底板整体售价 500–1,000 元
- **特性**：强度极高、比重轻、受冲击形变小、恢复速度快。增加底板硬度和出球速度，甜区扩大，但手感偏硬、持球时间短[^13]。
- **适用性评价**：⭐⭐⭐（重量适中、价格低，但手感偏硬，可能不适合需要柔和手感的目标用户）

#### 3.2.2 芳基纤维 + ALC（Arylate / Arylate-Carbon）

- **面密度**：50–70 g/m²（ALC）
- **每层估重**：0.95–1.3 g
- **价格**：50–120 元/层（国产 ALC 纤维布），蝴蝶原装 ALC 底板售价 800–1,500 元
- **特性**：芳基纤维韧性极强、粘弹性高、吸震性好。ALC 混编综合芳基的柔韧性与碳素的刚性，兼具持球能力和出球速度。蓝芳碳是最主流的选择[^14]。
- **适用性评价**：⭐⭐⭐⭐（性能均衡，手感柔和，价格适中，是 Octo 项目的首选纤维方案）

#### 3.2.3 ZLF（Zylon 纯纤维）

- **面密度**：35–50 g/m² — 所有纤维材料中最轻
- **每层估重**：0.67–0.95 g
- **价格**：150–300 元/层（材料成本高，蝴蝶 ZLF 底板售价 1,200–2,000 元）
- **特性**：PBO 纤维（聚对苯撑苯并二噁唑），强度为芳基的 2 倍以上、手感极为柔软、重量最轻。蝴蝶称其为"超级纤维"。ZLF 比 ALC 轻 10%–15%，手感更软且力量充沛[^15]。
- **适用性评价**：⭐⭐⭐⭐⭐（最轻的纤维选项，手感柔软，非常适合轻量化需求，但价格较高）

#### 3.2.4 ZLC（Zylon + Carbon 混编）

- **面密度**：40–60 g/m²
- **每层估重**：0.76–1.1 g
- **价格**：200–400 元/层（蝴蝶 ZLC 底板售价 1,500–2,800 元）
- **特性**：约 50% Zylon + 50% 碳素混编，比 ALC 轻 10%–15%，手感更软，甜区与速度保留。具有最高的速度/控制比[^16]。
- **适用性评价**：⭐⭐⭐⭐（轻量化效果优异，但价格最高，适合高性能需求）

#### 3.2.5 玻璃纤维（Glass Fiber）

- **面密度**：60–90 g/m²
- **每层估重**：1.1–1.7 g
- **价格**：10–30 元/层 — 价格最低的纤维材料
- **特性**：强度不高、手感柔和、与纯木最为接近。可稳定手感、降低个体差异[^17]。
- **适用性评价**：⭐⭐⭐（成本最低，手感接近纯木，但减重效果不如 ZLF/ZLC）

### 3.3 纤维材料减重效果对比

以标准拍面 ~190 cm²、双侧纤维层（底板共 2 层纤维）计算：

| 纤维类型 | 单层估重 (g) | 双侧合计 (g) | 对比标准碳纤维减重 | 纤维价格等级 |
| :------- | :----------: | :----------: | :--------------: | :----------: |
| 纯碳纤维（编织碳） | 1.3 | 2.6 | 基准 | 低 |
| ALC | 1.1 | 2.2 | 减重 ~0.4 g | 中 |
| ZLF | **0.8** | **1.6** | **减重 ~1.0 g** | 高 |
| ZLC | 0.95 | 1.9 | 减重 ~0.7 g | 高 |
| 玻璃纤维 | 1.4 | 2.8 | 增重 ~0.2 g | 极低 |

> **表 3：不同纤维材料在标准拍面上的重量估算**
>
> 注：纤维层本身重量占比有限（底板总重 55–70 g 中约 1.6–2.8 g），但其对木材层厚度选择的影响更为关键——更轻的纤维允许使用更薄/更轻的木材层。

---

## 4 轻量套胶调研

### 4.1 套胶减重目标

根据[标准乒乓球拍技术参数基线报告](../%E9%98%B6%E6%AE%B51-%E5%89%8D%E7%BD%AE%E5%87%86%E5%A4%87/%E6%A0%87%E5%87%86%E4%B9%92%E4%B9%93%E7%90%83%E6%8B%8D%E6%8A%80%E6%9C%AF%E5%8F%82%E6%95%B0%E5%9F%BA%E7%BA%BF%E6%8A%A5%E5%91%8A.md)，标准反胶套胶裁剪后单面重量为 **44–55 g**。Octo 目标为 **25–35 g/面**，需减重约 35%–45%。

### 4.2 轻量套胶选项

根据网络评测及产品数据库[^18][^19]：

| 品牌 | 型号 | 海绵厚度 | 裁剪后重量 (g) | 参考价格 (元) | 特点 |
| :--- | :--- | :------: | :------------: | :----------: | :--- |
| 729 | FX SuperSoft | 1.5–1.8 mm | ~36–40 | 30–50 | 极轻，手感软，控制好 |
| 729 | 729-40S | 2.0 mm | ~42–45 | 25–40 | 轻量，速度快 |
| LKT/KTL | Pro XP | 1.8–2.0 mm | ~40–44 | 30–50 | 超轻海绵，粘性胶面 |
| LKT/KTL | Pro XT | 1.5–1.8 mm | ~38–42 | 20–40 | 极轻，薄海绵，控制型 |
| Yasaka | Mark V 30° | 1.8 mm | ~40–45 | 120–180 | 软海绵，轻量 |
| Butterfly | Sriver L | 1.5 mm | ~42–45 | 150–200 | 经典轻量配置 |
| Butterfly | Tenergy 05 FX | 1.9 mm | ~44–48 | 280–380 | 极软海绵，控制好 |
| Nittaku | Fastarc G-1 | 1.8 mm | ~43–47 | 150–250 | 轻量德系手感 |
| 友谊 | 729-5 | 1.5–2.0 mm | ~40–44 | 15–30 | 经济轻量选择 |
| 银河 | Neptune | 1.5 mm | ~38–42 | 30–50 | 轻量粘性套胶 |

> **表 4：轻量套胶选项**（重量数据基于网络评测，实际重量因裁切精度略有浮动）

### 4.3 轻量套胶减重分析

| 配置方案 | 单面重量 (g) | 双面合计 (g) | 胶水 (g) | 套胶总重 (g) | 参考总价 (元) |
| :------- | :----------: | :----------: | :------: | :----------: | :-----------: |
| 极致轻量方案 | 36 | 72 | 3 | **75** | 80–120 |
| 经济轻量方案 | 40 | 80 | 3 | **83** | 60–100 |
| 均衡方案 | 44 | 88 | 4 | **92** | 100–300 |
| 标准套胶参考 | 48–50 | 96–100 | 5 | **101–105** | — |

> **表 5：轻量套胶配置方案对比**
>
> 注：极致轻量方案（如 729 FX SuperSoft 1.5 mm + LKT Pro XT 1.5 mm）可将套胶总重降至 ~75 g，为底板留出更多重量余量。

### 4.4 套胶选择建议

- **核心策略**：选用薄海绵（1.5–1.8 mm）轻量套胶，优先考虑 729 系列（成本最低）或 LKT 系列（轻量化表现突出）
- **价格-性能平衡**：729 FX SuperSoft（~35 元/张）和 LKT Pro XP（~40 元/张）是性价比最高的轻量选择
- **注意**：过薄过轻的套胶可能牺牲出球速度和旋转能力，需在实际打样中测试手感反馈

---

## 5 特殊轻质材料探索

### 5.1 软木（Cork）

- **密度**：0.15–0.25 g/cm³
- **价格**：5,000–15,000 元/m³（视等级）
- **用途**：握柄材料、减震层
- **评价**：729 Bomb 底板使用软木作为大芯的一部分。软木具有极佳的隔振性能和轻质特性，适合作为握柄材料以减少末端重量并帮助重心后移。

### 5.2 碳泡沫夹芯（Carbon Foam Sandwich）

- **密度**：0.20–0.40 g/cm³（泡沫芯）
- **价格**：高端材料，成本较高
- **用途**：航空航天级复合结构材料
- **评价**：可提供极高的比强度和比刚度，但加工难度大、成本高，可获取性差，不符合"易获取、易实现"原则。**不建议采用**。

### 5.3 木材空心/钻孔减重

- **方法**：在大芯内部钻减重孔（类似高尔夫球杆头设计）
- **减重效果**：可减重 5–15 g（取决于孔径和数量）
- **价格**：零材料成本，仅需加工费用
- **评价**：部分小众底板采用此方法，但可能影响甜区大小和结构完整性。**可作为备选方案，但需谨慎验证**。

### 5.4 桐木拼接优化

- **方法**：选用低密度区桐木（密度 ~0.25 g/cm³）与较高密度区（~0.35 g/cm³）的梯度拼接
- **减重效果**：拍头侧使用更低密度桐木可帮助重心后移，同时整体减重 3–5 g
- **价格**：零额外材料成本
- **评价**：可行性高，与现有桐木大芯工艺兼容。**推荐在设计中考虑拍头-拍柄密度梯度方案**。

---

## 6 底板重量预算与材料选型方案

### 6.1 底板重量预算分解

目标底板重量：55–70 g。以下为两种典型方案的重量预算：

#### 方案 A：5+2 纤维复合底板（桐木大芯 + ALC/ZLF 纤维）

| 组件 | 材料 | 单层厚度 (mm) | 密度 (g/cm³) | 层数 | 重量估算 (g) |
| :--- | :--- | :-----------: | :----------: | :--: | :----------: |
| 面材 | 桧木/林巴/蔻头 | 0.5 | 0.45/0.50/0.60 | 2 | 4.3–5.7 |
| 纤维层 | ALC/ZLF | 0.2–0.25 | — | 2 | 1.6–2.2 |
| 力材 | 阿尤斯 | 0.6 | 0.35 | 2 | 8.0 |
| 大芯 | 桐木（青桐） | 3.0 | 0.30 | 1 | 17.1 |
| 胶水 | — | — | — | 6 层 | 3.0–4.0 |
| **合计** | | **5.4–5.8** | | **7 层** | **34–37** |

> **表 6：5+2 纤维复合底板重量预算**
>
> 注：以上为裸板估算，实际成品底板需额外计入握柄重量（约 15–20 g）和表面涂层（约 2–3 g），合计约 51–60 g，在目标 55–70 g 范围内。

#### 方案 B：5 层纯木底板（阿尤斯大芯 + 轻质面材）

| 组件 | 材料 | 单层厚度 (mm) | 密度 (g/cm³) | 层数 | 重量估算 (g) |
| :--- | :--- | :-----------: | :----------: | :--: | :----------: |
| 面材 | 林巴/桧木 | 0.5 | 0.50/0.45 | 2 | 4.8–5.7 |
| 力材 | 云杉/阿尤斯 | 0.6 | 0.45/0.35 | 2 | 6.7–8.6 |
| 大芯 | 阿尤斯 | 3.2 | 0.35 | 1 | 21.3 |
| 胶水 | — | — | — | 4 层 | 2.0–3.0 |
| **合计** | | **5.4** | | **5 层** | **35–39** |

> **表 7：5 层纯木底板重量预算**

### 6.2 各方案总重估算

| 方案 | 底板重 (g) | 握柄重 (g) | 涂层 (g) | 套胶两面 (g) | 胶水 (g) | **总重 (g)** |
| :--- | :--------: | :--------: | :------: | :----------: | :------: | :----------: |
| A：5+2 纤维（ALC） | 36 + 20 | 18 | 3 | 72–88 | 3 | **132–148** |
| A'：5+2 纤维（ZLF） | 35 + 20 | 18 | 3 | 72–88 | 3 | **131–147** |
| B：5 层纯木 | 38 + 20 | 18 | 3 | 72–88 | 3 | **134–150** |
| C：超轻方案（巴尔沙大芯 + 极致轻量套胶） | 30 + 18 | 16 | 2 | 72 | 3 | **123** |

> **表 8：各方案总重估算**
>
> 注：握柄重量根据缩短至 60–75 mm 后估算。方案 C 为探索性方案，需验证结构强度。

### 6.3 材料选型建议

基于密度、价格、性能的综合评估，按优先顺序推荐：

**大芯材料（Core）**：
1. **桐木（青桐）** — 首选。密度低（0.28–0.35 g/cm³），价格低（2,500–3,400 元/m³），技术最成熟，与纤维搭配效果佳
2. **巴尔沙木** — 备选。密度更低（0.10–0.20 g/cm³），但需密封处理且耐久性存疑
3. **阿尤斯** — 纯木方案备选。弹性更好但密度稍高

**面材材料（Outer Ply）**：
1. **桧木**（0.35–0.50 g/cm³）— 手感柔和、弹性好，但价格高。可使用薄层（0.4–0.5 mm）控制成本
2. **林巴**（0.40–0.55 g/cm³）— 持球性好，价格适中
3. **蔻头**（0.55–0.65 g/cm³）— 出球干脆，价格低廉

**力材材料（Intermediate Ply）**：
1. **阿尤斯**（0.29–0.45 g/cm³）— 轻而韧，弹性好，价格低
2. **云杉**（0.40–0.50 g/cm³）— 经典力材，提供弹簧效应

**纤维层材料**：
1. **ALC（芳碳混编）** — 性能均衡，手感柔和，价格适中
2. **ZLF（Zylon 纯纤维）** — 最轻、手感最柔软，但价格最高
3. **ZLC（Zylon 碳混编）** — 轻量且性能优异，价格最高

**套胶方案**：
1. **极致轻量**：729 FX SuperSoft 1.5 mm（正手）+ LKT Pro XT 1.5 mm（反手），总重 ~75 g
2. **经济均衡**：729-40S 2.0 mm（正手）+ LKT Pro XP 1.8 mm（反手），总重 ~83 g

---

## 7 材料获取可行性评估

### 7.1 国内采购渠道

| 材料 | 采购渠道 | 最小起订量 | 获取难度 | 预估单价 |
| :--- | :------- | :--------: | :------: | :------: |
| 桐木拼板 | 淘宝/阿里巴巴/临沂木材市场 | 1 张（可零切） | ★☆☆☆☆ 极易 | 20–50 元/张（400×300 mm） |
| 阿尤斯木皮 | 淘宝/阿里巴巴 | 5 张起 | ★★☆☆☆ 容易 | 5–15 元/张 |
| 桧木木皮 | 淘宝/阿里巴巴/模型店 | 1 张起 | ★★★☆☆ 中等 | 30–80 元/张 |
| 巴尔沙木 | 淘宝/航模店 | 1 张起 | ★★☆☆☆ 容易 | 15–40 元/张（航模级） |
| 林巴木皮 | 淘宝/阿里巴巴 | 5 张起 | ★★★☆☆ 中等 | 10–25 元/张 |
| 蔻头木皮 | 淘宝/阿里巴巴 | 5 张起 | ★★★☆☆ 中等 | 8–20 元/张 |
| 碳纤维布 | 淘宝/阿里巴巴 | 0.5 m² 起 | ★☆☆☆☆ 极易 | 30–80 元/0.5 m² |
| ALC 纤维布 | 淘宝/专业乒乓材料店 | 1 张起 | ★★★☆☆ 中等 | 80–200 元/张 |
| ZLF/ZLC 纤维布 | 专业渠道/拆解成品板 | 定制 | ★★★★★ 困难 | — |
| 套胶（729 系列） | 淘宝/京东/乒乓器材店 | 1 张起 | ★☆☆☆☆ 极易 | 15–50 元/张 |
| 套胶（LKT 系列） | 淘宝/乒乓器材店 | 1 张起 | ★★☆☆☆ 容易 | 20–50 元/张 |

> **表 9：材料采购渠道与获取难度评估**
>
> 注：ZLF/ZLC 纤维布因其专利和工艺限制，零售市场几乎无法直接购买到原材料，如需使用可考虑拆解市售底板或与专业底板厂家合作定制。

### 7.2 采购成本估算（单品底板材料成本）

| 配置方案 | 木材成本 | 纤维成本 | 套胶成本 | 其他（胶水、握柄等） | **合计** |
| :------- | :------: | :------: | :------: | :-----------------: | :------: |
| 经济方案（桐木大芯 + ALC + 729 套胶） | ~15 元 | ~30 元 | ~60 元 | ~15 元 | **~120 元** |
| 进阶方案（桐木大芯 + ZLF + LKT 套胶） | ~20 元 | ~100 元 | ~80 元 | ~20 元 | **~220 元** |
| 方案 C（巴尔沙大芯 + 碳纤维 + 极致轻量套胶） | ~20 元 | ~20 元 | ~50 元 | ~15 元 | **~105 元** |

> **表 10：单品底板材料成本估算**
>
> 注：以上为材料成本估算，不含加工设备、人工及模具费用。实验室打样阶段成本可能上浮 2–3 倍。

---

## 8 木材 + 泡沫芯复合结构可行性分析

### 8.1 泡沫芯材的类型与特性

泡沫芯材（Foam Core）在船舶、风电叶片、滑雪板、冲浪板等领域的复合材料夹芯结构中已有成熟应用。以下评估其用于乒乓球拍底板的可行性。

#### 8.1.1 常见泡沫芯材对比

| 类型 | 密度 (kg/m³) | 特性 | 应用领域 |
| :--- | :----------: | :--- | :------- |
| PVC 结构泡沫（闭孔） | 45–250 | 刚性好、闭孔率 >95%、防水、抗压缩达 6.2 MPa | 船体、风电叶片、滑雪板 |
| PET 泡沫 | 80–250 | 环保可回收、韧性好 | 风电叶片、交通 |
| PMI 泡沫 | 50–200 | 强度极高、耐高温 | 航空航天 |
| PU 聚氨酯泡沫 | 30–200 | 成本低、隔振好 | 保温、填充 |
| 巴尔沙木（Balsa，天然木材） | 100–200 | 极轻、比强度高、隔振优异 | 风电叶片、航模、乒板 |

> **表 11：常见泡沫芯材性能对比**[^21][^22]

### 8.2 乒乓球拍使用泡沫芯材的限制

#### 8.2.1 ITTF 法规限制（关键约束）

根据国际乒联规定：**"底板厚度至少应有 85% 的天然木料"**[^1]。这意味着：

- 泡沫材料只能归类为 "≤15% 的合成材料" 配额内
- 若底板总厚 5.5 mm，泡沫芯最大允许厚度仅为 **0.825 mm**
- 0.825 mm 的泡沫层在结构上几乎无法提供有意义的减重或隔振效果

**结论：泡沫芯材在全尺寸底板中无法作为主要结构层使用。**

#### 8.2.2 可行的泡沫应用场景

尽管全尺寸泡沫芯不可行，以下局部应用仍有潜力：

| 应用位置 | 方案描述 | 可行性 |
| :------- | :------- | :----- |
| **握柄芯材** | 握柄内部使用泡沫材料减重，帮助重心后移 | **可行** — 蝴蝶已有专利（EP3560560）使用树脂泡沫制造握柄部件[^23] |
| **超薄减震夹层** | 在力材与芯材之间嵌入 0.5 mm 薄层泡沫 | **有限可行** — 需验证粘合强度，减重效果有限 |
| **大芯局部填充** | 在大芯内部钻空后填充轻质泡沫 | **需验证** — 可能影响甜区和结构完整性 |

### 8.3 木材 + 泡沫复合结构的实践案例

#### 8.3.1 已有商业案例

- **729 Bomb 底板**：使用巴尔沙木大芯 + 软木组合，重约 85 g — 巴尔沙木本身就是轻质木材（天然木材），不属于合成泡沫
- **Donic Balsa Carbo 系列**：巴尔沙木大芯（5 mm）+ 碳纤维 + Limba 面材，重 70–75 g — 同样使用天然巴尔沙木而非合成泡沫
- **TSP Balsa Plus**：厚巴尔沙木大芯（8.5 mm），极轻但速度极快 — 属于纯巴尔沙木 + 玻璃纤维结构

**关键观察**：上述案例使用的"轻质芯材"均为巴尔沙木（Balsa，天然木材），而非合成泡沫。巴尔沙木在商业宣传中常被误称为"泡沫木"或"软木"，但它本质上是天然硬木，完全符合 ITTF 的 85% 木材要求。

#### 8.3.2 手工 DIY 案例

国外 DIY 社群（OOAK Forum、TableTennisDaily）有爱好者制作了含巴尔沙木大芯的手工底板[^24]：

- **3+2 结构**：巴尔沙大芯（3/16" ≈ 4.8 mm）+ 桃花心木面材 + 碳纤维，重约 68 g
- **反馈**：手感良好，轻量化效果显著，但巴尔沙大芯需用边缘硬木包边保护

#### 8.3.3 泡沫芯材在其他球拍运动中的应用

- **Pickleball 球拍**：广泛使用 PP 蜂窝芯 + 玻璃纤维/碳纤维面层，重量 180–240 g
- **网球拍**：部分型号使用泡沫填充拍框减震
- **滑雪板/冲浪板**：广泛使用 PVC/PET 泡沫 + 玻纤/碳纤夹芯结构

上述应用均不受类似 ITTF 85% 木材比例规则的限制。

### 8.4 可行性综合评价

| 评估维度 | 评级 | 说明 |
| :------- | :--: | :--- |
| 减重效果 | ★★★ | 合成泡沫密度可低至 45 kg/m³，但受限于 15% 厚度限制，实际减重贡献很小 |
| ITTF 合规性 | ★☆☆☆☆ | 合成泡沫几乎无法合规用于底板主要结构层 |
| 加工难度 | ★★★★ | PVC/PET 泡沫可 CNC 精加工，与木材粘合需专用胶粘剂 |
| 耐久性 | ★★★ | 闭孔泡沫防水防腐，但与木材的粘合界面可能因冲击而脱层 |
| 成本 | ★★★★ | 结构泡沫价格 100–400 元/m²，高于桐木但低于 ZLF 纤维 |
| 可获取性 | ★★★ | 工业泡沫易购（淘宝/1688），但薄规格（<1 mm）较少 |
| 手感影响 | ★★★ | 泡沫会显著改变击球手感（更"闷"、更吸震），需实测验证 |
| 行业先例 | ★★ | 商业乒乓球拍中几乎无合成泡沫芯材的先例 |

### 8.5 结论

**木材 + 合成泡沫芯复合结构在乒乓球拍底板中可行性较低**，主要原因如下：

1. **ITTF 法规限制**：85% 天然木材的规定使合成泡沫只能占用 ≤15% 的厚度配额，减重效果极为有限
2. **行业惯例**：市场上几乎所有"轻质夹芯"底板都使用巴尔沙木（天然木材）而非合成泡沫
3. **粘合可靠性**：泡沫与木材的弹性模量差异大，长期使用可能脱层

**更优替代方案**：
- 使用 **巴尔沙木大芯**（密度 0.10–0.20 g/cm³，天然木材，完全合规）作为"天然泡沫"替代合成泡沫
- 使用 **桐木大芯 + ALC/ZLF 纤维** 组合（第 6 节推荐方案）
- 仅在 **握柄区域** 考虑使用泡沫材料以帮助重心后移

> 以上分析已于报告中相关章节（第 2.2.1 节巴尔沙木分析、第 5 节特殊轻质材料探索）有所体现，本节仅作为补充性的系统性可行性分析。

---

## 9 巴尔沙木底板能否达到 60 g——定量验证

### 9.1 问题定义

用户问："底板需要到 60 g，巴尔沙木可以实现吗"。本节以定量计算验证。

这里"底板"指成品裸板（不含套胶），包括：拍面（多木层 + 纤维层 + 胶水）+ 握柄 + 表面涂层。

### 9.2 计算模型

采用 **5+2 纤维复合结构**，标准拍面面积 ~190 cm²，各层计算如下：

#### 9.2.1 拍面部分（不含握柄）

| 组件 | 材料 | 厚度 (mm) | 密度 (g/cm³) | 质量 (g) | 计算式 |
| :--- | :--- | :-------: | :----------: | :------: | :----- |
| 面材 × 2 | 蔻头（Koto） | 0.50 | 0.60 | 11.40 | 0.05 × 190 × 0.60 × 2 |
| 纤维层 × 2 | ALC | 0.23 | — | 2.20 | 估重（190 cm² × 58 g/m² × 2） |
| 力材 × 2 | 阿尤斯（Ayous） | 0.60 | 0.35 | 7.98 | 0.06 × 190 × 0.35 × 2 |
| 大芯 × 1 | **巴尔沙木（Balsa）** | **t** | **ρ_balsa** | **190 × t × ρ_balsa** | 见下方变量 |
| 胶水 | 白乳胶/环氧 | — | — | 3.00 | 6 层估算 |
| **拍面小计** | | | | **24.58 + 190 × t × ρ_balsa** | |

#### 9.2.2 握柄 + 涂层

| 组件 | 质量 (g) |
| :--- | :------: |
| 握柄（缩短至 70 mm，适配侏儒症患者手部） | 12–15 |
| 表面涂层（聚氨酯/清漆 2–3 层） | 2–3 |
| **小计** | **14–18** |

#### 9.2.3 底板总重公式

$$W_{\text{底板}} = 24.58 + 190 \times t_{\text{大芯}} \times \rho_{\text{Balsa}} + 3.0_{\text{胶水}} + (14\text{–}18)_{\text{握柄+涂层}}$$

简化取中值（握柄 + 涂层 = 16 g）：

$$W_{\text{底板}} \approx 40.6 + 190 \times t_{\text{大芯}} \times \rho_{\text{Balsa}}$$

### 9.3 计算结果

#### 场景 A：低密度巴尔沙木（ρ = 0.10 g/cm³，最轻等级）

| 大芯厚度 | 大芯质量 | 拍面小计 | 握柄+涂层 | **底板总重** |
| :------: | :------: | :------: | :-------: | :----------: |
| 2.0 mm | 3.80 g | 31.4 g | 16 g | **47.4 g** |
| 3.0 mm | 5.70 g | 33.3 g | 16 g | **49.3 g** |
| 4.0 mm | 7.60 g | 35.2 g | 16 g | **51.2 g** |
| 5.0 mm | 9.50 g | 37.1 g | 16 g | **53.1 g** |

**结论**：低密度巴尔沙木即使厚达 5 mm，底板总重也仅为 **~53 g**，低于 60 g 目标。

#### 场景 B：中密度巴尔沙木（ρ = 0.15 g/cm³，最常见航模级）

| 大芯厚度 | 大芯质量 | 拍面小计 | 握柄+涂层 | **底板总重** |
| :------: | :------: | :------: | :-------: | :----------: |
| 2.0 mm | 5.70 g | 33.3 g | 16 g | **49.3 g** |
| 3.0 mm | 8.55 g | 36.2 g | 16 g | **52.2 g** |
| 4.0 mm | 11.40 g | 39.0 g | 16 g | **55.0 g** |
| **5.0 mm** | **14.25 g** | **41.9 g** | **16 g** | **57.9 g** |

**结论**：中密度巴尔沙木 + 5 mm 大芯，底板总重 **~58 g**，非常接近 60 g 目标。

#### 场景 C：较高密度巴尔沙木（ρ = 0.20 g/cm³）

| 大芯厚度 | 大芯质量 | 拍面小计 | 握柄+涂层 | **底板总重** |
| :------: | :------: | :------: | :-------: | :----------: |
| 2.0 mm | 7.60 g | 35.2 g | 16 g | **51.2 g** |
| 3.0 mm | 11.40 g | 39.0 g | 16 g | **55.0 g** |
| 4.0 mm | 15.20 g | 42.8 g | 16 g | **58.8 g** |
| **5.0 mm** | **19.00 g** | **46.6 g** | **16 g** | **62.6 g** |

**结论**：较高密度巴尔沙木 + 5 mm 大芯 → **~63 g**，略超 60 g；4 mm 大芯 → **~59 g**，恰好命中目标。

### 9.4 关键设计参数与 60 g 目标的匹配关系

以下为达到目标底板总重 **60 ± 2 g** 时各参数的允许范围：

| 巴尔沙木密度 | 大芯厚度 | 握柄重量 | 预计底板总重 | 是否达标 |
| :----------: | :------: | :------: | :----------: | :------- |
| 0.10 g/cm³ | 任意 (2–5 mm) | 12–18 g | 47–53 g | ❌ 偏轻 |
| 0.15 g/cm³ | 5.0 mm | 15 g | **~58 g** | ✅ 接近 |
| 0.20 g/cm³ | 4.0 mm | 16 g | **~59 g** | ✅ 达标 |
| 0.20 g/cm³ | 5.0 mm | 14 g | **~61 g** | ✅ 达标 |
| 0.25 g/cm³ | 3.0 mm | 16 g | **~59 g** | ✅ 达标 |

> **表 12：巴尔沙木配置与 60 g 底板目标的匹配关系**

### 9.5 增加底板重量至 60 g 的方法

如果使用低密度巴尔沙木（0.10–0.15 g/cm³），计算显示底板会偏轻（47–58 g），可通过以下方法增加重量至 60 g：

| 方法 | 增重效果 | 优缺点 |
| :--- | :------: | :----- |
| **增加大芯厚度** | +2–6 g/mm | 会使底板更厚、更硬，甜区扩大；超过 6 mm 可能手感过厚 |
| **使用较重面材**（如蔻头 0.60 → 黑檀 0.95） | +2–4 g | 增加硬度，出球速度提高，但持球感降低 |
| **加厚面材/力材** | +1–3 g | 改善整体刚性，但增加成本 |
| **增加纤维层数**（1 层 → 2 层 ALC） | +1–2 g | 提高刚性和甜区 |
| **加重握柄用材**（如改用硬木握柄） | +2–5 g | 有利于重心后移，且不影响拍面手感 |
| **加大握柄内部配重** | +1–3 g | 可自由调节重心位置 |

**推荐的 60 g 增重策略**：
1. 使用低密度巴尔沙木（0.10–0.15 g/cm³）时，选用 **硬木握柄**（如 Wenge 或黑檀），将握柄重量从 12 g 提至 16–18 g
2. 同时将大芯厚度加至 **5 mm**，增加拍面重量

### 9.6 商业底板验证

市售巴尔沙木底板重量数据佐证上述计算：

| 型号 | 结构 | 报告重量 | 备注 |
| :--- | :--- | :------: | :--- |
| Tibhar Chila OFF | 巴尔沙大芯 | 74.6 g | 带握柄，含涂层，标准结构 |
| JOOLA Eagle Fast | 巴尔沙大芯 + Sapele 力材 | 70–75 g | 面材 Fineline red |
| Donic Balsa Carbo Fleece | 7 层（巴尔沙 5 mm + 碳 + Limba） | 70–75 g | 含纤维层 |
| Donic Balsa Carbo Certran Fibre | 巴尔沙 4 mm + Koto + Certran 碳 | 75 g | 官方数据 |
| Donic Defplay Senso | 巴尔沙大芯 + 玻璃纤维 | 70 g | 防守型底板 |

> **表 13：市售巴尔沙木底板重量参考**

上述商业底板重量均高于 60 g（70–75 g），原因是：
- 握柄长度、重量适中（标准握柄 18–22 g，而本项目可缩短至 15 g 以下）
- 面材/力材较厚，且可能使用较重的硬木
- 部分含多层纤维

因此，通过缩减握柄尺寸和使用最轻面材/力材配置，**将市售 70 g 的巴尔沙底板降至 60 g 是完全可行的**。

### 9.7 结论

| 问题 | 答案 |
| :--- | :--- |
| **巴尔沙木底板能否达到 60 g？** | **✅ 可以** |
| 最佳配置方案 | 中密度巴尔沙（0.15–0.20 g/cm³）+ 4–5 mm 大芯 + 轻面材 + 适度加重的握柄 |
| 预期底板重量 | **55–63 g**（可通过握柄配重微调精确至 60 g） |
| 是否含安全余量 | **是** — 即使使用最轻的巴尔沙木（0.10 g/cm³），也可通过加厚大芯或加重握柄调节至 60 g |
| 对比桐木方案的减重优势 | 巴尔沙方案可比桐木方案（底板 51–60 g）进一步减重 **5–10 g** |
| 需注意的缺点 | 巴尔沙木极软，需硬木包边保护；手感偏"闷"（吸振强）；冲击性能非线性（轻触可控，重击弹射明显） |

**最终建议**：如果预算允许且不介意巴尔沙木特有的"软弹"手感，使用巴尔沙木大芯配合 4–5 mm 厚度，底板重量可在 55–63 g 范围内灵活调节，完全能够达到 60 g 目标。

---

## 10 结论与建议

### 10.1 核心结论

1. **大芯材料选择**：桐木（青桐）因其密度低（0.28–0.35 g/cm³）、价格低廉（2,500–3,400 元/m³）、技术成熟，是 Octo 轻量化底板大芯的**最优选择**。巴尔沙木可作为追求极限轻量化的备选方案。

2. **纤维材料选择**：ALC（芳碳混编）在性能、价格、可获取性三者间取得最佳平衡，是**推荐的首选纤维方案**。若预算允许且追求极致轻量化和柔和手感，可选用 ZLF 纤维。

3. **套胶减重**：通过选用 729 FX SuperSoft 或 LKT Pro XP 等轻量套胶（1.5–1.8 mm 海绵），单面套胶可降至 36–42 g（标准为 46–53 g），两面合计可减重 15–25 g。

4. **总重可达性**：采用桐木大芯 + ALC 纤维 + 轻量套胶的配置，成品球拍总重可控制在 **130–148 g** 范围。若进一步使用巴尔沙大芯 + 极致轻量套胶，有望达到 **123 g**，接近 110–130 g 的目标下限。

5. **成本控制**：经济方案的材料成本约 120 元/板，进阶方案约 220 元/板，均在高中生项目的可承受范围内。

### 10.2 推荐方案

综合考虑 **轻量化效果、成本、可获取性、加工难度**，推荐以下两种方案作为 Octo 乒乓球拍的材料基础：

**首要推荐——桐木大芯 + ALC 纤维方案：**
- 大芯：青桐木（密度 ~0.30 g/cm³）
- 力材：阿尤斯（密度 ~0.35 g/cm³）
- 面材：桧木薄层（0.4 mm）或蔻头（0.5 mm）
- 纤维：ALC（蓝芳碳混编）
- 套胶：729-40S（正手）+ LKT Pro XP（反手）
- **预估底板重：~55–60 g，成品总重：~130–140 g**

**探索备选——巴尔沙大芯超轻方案：**
- 大芯：巴尔沙木（密度 ~0.15 g/cm³），需密封处理
- 力材：阿尤斯薄层
- 面材：桧木（0.4 mm）
- 纤维：短切碳或玻璃纤维（支撑加固）
- 套胶：729 FX SuperSoft 1.5 mm（两面）
- **预估底板重：~48–52 g，成品总重：~120–125 g**

### 10.3 第三阶段：材料采购与测量实验方案

基于本报告完成的理论调研，以下提出第三阶段需采购的实物材料及对应的测量实验方案。所有材料按优先级分为三个梯队，以便根据预算灵活调整。

#### 第一梯队（必购材料 — 核心选型）

| # | 材料 | 规格建议 | 数量 | 预估单价 | 实测目的 |
| :-: | :--- | :------- | :-: | :------: | :------- |
| 1 | **巴尔沙木（Balsa）板** | 航模级，密度待测；尺寸 ≥150×200 mm，厚度 4–5 mm | 2–3 片 | 15–40 元 | 实测真实密度；观察纹理均匀度；试切割手感 |
| 2 | **桐木（Kiri）拼板** | A 级青桐木拼板，厚度 3–4 mm，尺寸 ≥150×200 mm | 1–2 片 | 20–50 元 | 实测密度；对比巴尔沙的支撑性差异 |
| 3 | **阿尤斯（Ayous）木皮** | 厚度 0.6 mm，尺寸 ≥150×200 mm | 2 张 | 5–15 元 | 实测密度；用作力材备选 |
| 4 | **轻量套胶：729 FX SuperSoft** | 1.5 mm 或 1.8 mm 海绵 | 1 张 | 30–50 元 | 实测裁剪后真实重量；评估手感 |
| 5 | **轻量套胶：LKT Pro XP** | 1.8 mm 海绵 | 1 张 | 30–50 元 | 同上 |

> **第一梯队小计：100–200 元**

#### 第二梯队（建议采购 — 对比验证）

| # | 材料 | 规格建议 | 数量 | 预估单价 | 实测目的 |
| :-: | :--- | :------- | :-: | :------: | :------- |
| 6 | **蔻头（Koto）木皮** | 0.5 mm 厚，尺寸 ≥150×200 mm | 2 张 | 8–20 元 | 面材备选；密度较高端对比 |
| 7 | **桧木（Hinoki）木皮** | 0.4–0.5 mm 厚 | 1 张 | 30–80 元 | 轻质面材选项；手感对比 |
| 8 | **林巴（Limba）木皮** | 0.5 mm 厚 | 1 张 | 10–25 元 | 面材备选；持球性对比 |
| 9 | **云杉（Spruce）木皮** | 0.6 mm 厚 | 1 张 | 10–20 元 | 力材备选；弹性对比 |
| 10 | **碳纤维布（编织碳）** | 200 g/m² 或 240 g/m² 编织布 | 0.2 m² | 20–40 元 | 纤维层备选；重量与硬度测试 |
| 11 | **ALC 纤维布** | 国产芳碳混编，标准拍面尺寸 | 1 张 | 80–200 元 | 推荐纤维；实测重量与粘合性 |
| 12 | **握柄用材料** | 黑檀/红檀小料（≈30×30×100 mm）及软木条（≈10×20×100 mm）各 1 块 | 各 1 块 | 15–40 元 | 握柄材料选型对比（重木 vs 软木） |

> **第二梯队小计：170–450 元**

#### 第三梯队（工具与辅材）

| # | 物品 | 数量 | 预估单价 | 用途 |
| :-: | :--- | :-: | :------: | :--- |
| 13 | **电子天平（0.01 g 精度）** | 1 台 | 40–80 元 | 精确测量所有材料的重量和密度 |
| 14 | **数显卡尺（0.01 mm 精度）** | 1 把 | 30–60 元 | 精确测量厚度、尺寸 |
| 15 | **白乳胶（木材粘合）** | 1 瓶 | 10–20 元 | 试粘合样品 |
| 16 | **环氧树脂胶** | 1 份 | 20–40 元 | 纤维层粘合测试 |
| 17 | **量筒 / 蒸馏水** | — | 10–20 元 | 排水法测密度 |

> **第三梯队小计：110–220 元**

#### 总预算估算

| 层级 | 最低预算 | 最高预算 |
| :--- | :------: | :------: |
| 第一梯队（必购） | 100 元 | 200 元 |
| 第二梯队（建议） | 170 元 | 450 元 |
| 第三梯队（工具） | 110 元 | 220 元 |
| **合计** | **~380 元** | **~870 元** |

#### 四组基础测量实验

拿到材料后，建议完成以下四组基础测量：

**实验 ①：木材密度实测**
- 方法：电子天平称重 + 排水法（或尺寸法）测体积 → $\rho = m/V$
- 目的：验证文献值，文献中巴尔沙木密度范围 0.10–0.20 g/cm³ 是否与实际采购样品一致

**实验 ②：单层裁切重量**
- 方法：将各木皮裁切至标准拍面（~190 cm²）后称重
- 目的：获取各层（面材/力材/大芯/纤维）的实际单层重量，替代文献估算值

**实验 ③：粘合试样弯曲测试（定性）**
- 方法：将 2–3 层木皮粘合固化后，手持两端施压弯曲，评估刚度
- 目的：为不同材料组合的手感软硬提供定性参考

**实验 ④：套胶裁剪后实际重量**
- 方法：将套胶裁切至标准拍面后称重
- 目的：验证厂商参数，为本项目提供精确的套胶重量数据

---

## 参考文献

[^1]: 木材之家. (n.d.). *巴尔沙木（Balsa）木材百科*. https://www.mucaizhijia.com/encyclopedia/detail/462/baershamu.html

[^2]: TTBlades Database. (n.d.). *Glossary of woods used in table tennis blades*. https://stervinou.net/ttbdb/lexik.php

[^3]: TTSensei. (n.d.). *Materials — Kiri, Ayous, Balsa, Hinoki*. https://ttsensei.com/materials/

[^4]: 维赛新材料科技股份有限公司. (n.d.). *Vicell B-series Balsa TDS*. http://www.visight.com.cn/vi-balsa.aspx

[^5]: 木材之家. (n.d.). *巴沙木（轻木）木材百科*. https://www.mucaizhijia.com/encyclopedia/detail/756/bashamu.html

[^6]: 中木商网. (2025). *桐木拼板价格行情分析*. https://m.wood888.net/jiage/show-11119.html

[^7]: Avidity Table Tennis. (2025). *桐木大芯底板完整解析：Vis、樊 A 为何成为 40+ 时代最强*. https://avidity-tt.com/blog/tongwood-core-blade-analysis

[^8]: 爱乒乓网. (n.d.). *乒乓板材知识（TTwood）*. https://www.ipingpang.com/datas/294.html

[^9]: TTBlades Database. (n.d.). *Glossary of Composite Materials Used in Table Tennis Blades*. https://stervinou.net/ttbdb/lexik2.php

[^10]: 蝴蝶全球网站. (n.d.). *请教一下碳素纤维的特性*. https://www.butterfly-global.com/cn/faq/detail/015831.html

[^11]: 动库商城. (2019). *碳素、芳基、超级、玻璃纤维乒乓球拍的性能区别*. https://www.dku51.com/article-10484.html

[^12]: 动库商城. (n.d.). *当下乒乓球底板的主流纤维有哪些种类？* https://www.dku51.com/article-13147.html

[^13]: 动库商城. (2025). *碳纤维ALC和ZLC到底有什么区别？* https://www.dku51.com/article-14653.html

[^14]: 百度知道. (2024). *蝴蝶乒乓不同纤维的特性详解alc、salc、zlc、szlc、t5000、caf、cnf、zlf*. https://zhidao.baidu.com/question/1379731883437148939.html

[^15]: 动库商城. (n.d.). *蝴蝶、骄猛、银河三大乒乓球品牌ZL底板终极PK*. http://www.dku51.com/article-8074.html

[^16]: 精英乒乓网. (n.d.). *蝴蝶几款高端纤维底板boll zlc alc zlf &innerforce zlf alc ulc等简析*. http://bbs.cnpingpang.com/forum.php?mod=viewthread&tid=259083

[^17]: JOOLA USA. (2021). *A Guide to Understanding Table Tennis Blades*. https://joola.com/blogs/updates/a-guide-to-understanding-table-tennis-blades

[^18]: Revspin.net. (n.d.). *Friendship/729 Rubber Reviews*. https://revspin.net/rubber/friendship-729/

[^19]: One of a Kind Trading. (n.d.). *729 Friendship blade reviews*. https://oneofakindtrading.com.au/729_table_tennis_blade.htm

[^20]: TTGearLab. (2017). *Classic 5-ply wood blades [Comparison by Lab Test]*. https://ttgearlab.com/2017/10/16/classic-5-ply-wood-blades-comparison/

[^21]: Scientific.Net. (2011). *Development and Characterisation of Lightweight Sandwich Panel for Table Tennis Table*. https://www.scientific.net/AMR.410.353

[^22]: Springer Link. (2021). *Preparation, morphology, FTIR and performance properties of foaming particleboard*. https://link.springer.com/article/10.1186/s10086-021-01984-6

[^23]: European Patent Office. (2019). *Table Tennis Racket Component* (EP3560560). https://data.epo.org/publication-server/rest/v1.2/patents/EP3560560NWA1/document.html

[^24]: OOAK Table Tennis Forum. (n.d.). *Make your own blade*. https://ooakforum.com/viewtopic.php?f=43&t=11969&view=print
